Repository: ngtantai/energy_disaster_data_cleaning

File: Capstone_Project-master/All_works/ Pipeline Accident Reports/PAB_text_files/textfile2
 

 

 
Pipeline Accident Number: 
Type of System: 
Accident Type: 
Location: 
 
Date and Time: 

 
 
 
 

 
 

Owner/Operator: 
Fatalities/Injuries: 
Damage/Clean Up Cost: 
Material Released: 
Quantity Released: 
Pipeline Pressure: 
 
Component Affected: 

 
 
 
 

 

 

National Transportation Safety Board 

Washington, D.C. 20594 

Pipeline Accident Brief 

 
 
 
 
 

 
 
 
 
 
 
 

DCA-00-MP-004 
Hazardous liquid  
Pipe failure and leak 
Winchester, Kentucky 
January 27, 2000, 12:12 p.m. central standard  
time (CST) 
Marathon Ashland Pipe Line LLC 
None 
$7.1 million 
Crude oil 
About 489,000 gallons 
606 pounds per square inch, gauge, (psig)  
at site of failure  
24-inch-diameter, API 5L, X-52, 0.250-inch-wall-
thickness, steel pipe 

 

The Accident 

About 12:12 p.m. CST1 on January 27, 2000, a Marathon Ashland Pipe Line LLC 
(Marathon Ashland) 24-inch-diameter pipeline that runs 265 miles between Owensboro 
and Catlettsburg, Kentucky, ruptured near Winchester, Kentucky. The ruptured pipeline 
released about 11,644 barrels (about 489,000 gallons) of crude oil onto a golf course and 
into  Twomile  Creek.  No  injuries  or  deaths  resulted  from  the  accident.  As  of 
December 13, 2000, Marathon Ashland had spent about $7.1 million in response to the 
accident. 

Preaccident Information 

The  pipe  was  0.250-inch-wall-thickness,  24-inch-diameter,  steel  pipe.  It  was 
constructed in 1973. In the area of the rupture, the pipeline ran through a layer of shale 
and  rested  on  cinderblock-size  pieces  of  Styrofoam.  These  Styrofoam  “pillows”  were 
installed to keep the pipe from lying directly on the shale. The pipeline had a maximum 
operating pressure of 780 psig. 

                                                 

1 All references to time in this report are CST. Although the Marathon Ashland operations center is in 

the eastern time zone (in Findley, Ohio), this pipeline originates in the CST zone. 

NTSB/PAB-01/02 

 

2 

In January 1997, a contractor’s magnetic flux standard resolution inline inspection 
tool was run through the entire pipeline. Excavations were then made at locations along 
the pipeline where the inspection tool indicated significant anomalies. At the site where 
the pipeline ruptured, the 1997 inspection data showed an anomaly that the contractor had 
interpreted as a “dent.” The pipeline had not been excavated at this location because the 
dent did not appear to meet the repair criteria being used at the time. The repair criteria 
used  required  that,  for  a  dent  to  be  repaired,  it  had  to  be  deeper  than  2 percent  of  the 
outside diameter of the pipe.  

Leak Reporting and Response 

During  the  morning  of  January  27,  2000,  the  pipeline  had  been  shut  down  for 
previously planned maintenance work at the Catlettsburg terminal. The shutdown of the 
line began at 6:59 a.m., and the line was out of operation until 11:12 a.m. At this time, a 
controller at the Marathon Ashland operations center in Findlay, Ohio, opened manifold 
valves  at  Owensboro  and  Catlettsburg  to  allow  the  pipeline  to  return  to  normal 
operations. 

At  11:14 a.m.,  the  controller  began  to  restart  the  pipeline.  About  11:30 a.m.,  a 
pipeline leak monitor (PLM) alarm sounded in the Findlay operations center and flashed 
on the supervisory control and data acquisition (SCADA) screen.2 This alarm indicated 
that  the  liquids  into  and  out  of  the  pipeline  were  not  in  balance.  After  the  controller 
focused  on  some  pressure  set  points  and  flow  rates  to  reestablish  balance,  he  resumed 
starting  additional  pumping  units  on  the  line.  About  11:52 a.m.,  the  SCADA  system 
flashed  “NORMAL”  on  the  screen,  indicating  that  the  alarm  had  cleared  and  the  flow 
rates were in balance. The controller continued to monitor pressures at stations along the 
line. At 12:00 noon, a PLM alarm again sounded, indicating that the parameters for the 2-
hour  and  4-hour  line  balance  were  still  showing  an  imbalance  on  the  system.  (The 
controller explained during a postaccident interview that he had expected the PLM alarms 
to  sound  during  the  startup  of  the  system,  so  he  was  not  surprised  by  the  alarms 
sounding.)  SCADA  records  show  that  the  pipeline  rupture  occurred  between  the 
Marathon Ashland Tates Creek and Preston Stations at approximately 12:12 p.m. A PLM 
alarm displayed almost immediately after the pipeline ruptured. 

About  12:37 p.m.,  the  controller,  uncomfortable  about  the  lower-than-expected 
pressures  at  pumping  stations  along  the  pipeline  and  a  lost  flow  rate  at  Catlettsburg, 
started  to  shut  the  system  down.  Additional  PLM  alarms,  showing  losses,  displayed  at 
12:45 and 12:54 p.m.  

                                                 

2 Pipeline controllers use the SCADA system to remotely monitor and control movement through pipelines. Using 
the SCADA system, controllers can monitor flow rates and pressures along the lines and control valves and pumps to 
adjust the flow at pump stations and other locations throughout the pipeline system.   

 

NTSB/PAB-01/02 

 

3 

About  1:00 p.m.,  the  controller  paged  the  operations  supervisor  and,  shortly 
afterwards,  the  supervisor  came  into  the Findlay operations center. After the controller 
and the supervisor had discussed the situation and reviewed the data, they called the area 
supervisor for this pipeline segment.  

The two supervisors discussed the situation and agreed that they should pressure 
up  the  pipeline  to  monitor  the  pressures.  The  downstream  valves  at  Catlettsburg  were 
closed  about  1:02 p.m.  About  1:28 p.m.,  a  single  pumping  unit  at  Owensboro,  the 
originating pump station, was started to put pressure on the pipeline. Pressures along the 
pipeline were observed and recorded. About 1:00, 1:38, 1:40, and 1:44 p.m., PLM alarms 
sounded  and  showed  on  the  SCADA  screen.  At  1:46 p.m.,  and  again  at  1:57 p.m.,  the 
pressures were recorded.  

About  2:00 p.m.,  the  controller  expressed  concern  to  the  operations  supervisor 
that they had put about 1,000 barrels of crude oil into the pipeline, but pressures were not 
rising  as  expected.  After  making  a  phone  call  to  the  area  supervisor,  the  operations 
supervisor told the controller to shut down the pipeline. The shutdown was accomplished 
about 2:05 p.m. 

Shortly  afterwards,  at  2:11  p.m.,  the  Winchester  Fire  Department  called  the 
pipeline  operations  center  in  Findlay,  Ohio,  to  report  the  odor  of  gas  in  the  air.  The 
operations  center  immediately  relayed  this  information  to  the  area  supervisor,  who 
dispatched  a  four-person  crew  to  close  the  two  manual  valves  nearest  the  leak  site. 
Marathon Ashland employees closed these manual valves at 3:30 p.m. 

About 2:20 p.m., a landowner downstream of the leak site telephoned the Findlay 
operations center to report oil flowing onto his property. The operations supervisor told 
the  controller  to  automatically  shut  the  mainline  block valves at the Preston and Tates 
Creek Stations. 

Postaccident Examination of the Failed Pipe 

The  rupture  was  found  on  the  bottom  of  the  pipe.  (See  figure 1.)  Postaccident 
laboratory examination of the pipe showed transgranular cracks that had the appearance 
typical of fatigue progression. The combined depth of the progressive cracks in the areas 
of maximum penetration was about 90 to 95 percent of the pipe wall thickness. 

 

NTSB/PAB-01/02 

 

4 

 
Figure 1. Photograph of ruptured pipe; arrow indicates rupture site 

Primary and secondary origin areas of fatigue cracking were found at the edges of 
a dent in the pipe wall. The dent was consistent with contact with a hard object, although 
no  hard  object  likely  to  have  caused  it  (such  as  a  rock)  was  found  during  the 
investigation. Numerous secondary cracks were in the vicinity of the two origin areas.  

Postaccident Developments 

After the accident, the U.S. Department of Transportation’s Research and Special 
Programs Administration issued a Corrective Action Order requiring Marathon Ashland 
“to take the necessary corrective action to protect the public and the environment from 
potential  hazards  associated  with  its  24-inch  pipeline.”  In  part,  these  actions  included: 
maintaining a 20-percent operating pressure reduction; conducting all analysis necessary 
to  determine  an  interim  maximum  operating  pressure;  developing  and  implementing  a 
work plan for the testing and repair or replacement of sections of pipe with significant 
defects; evaluating the effectiveness of full encirclement sleeves for repairing significant 
defects identified by a transverse flux inline inspection tool; and submitting a report of 
the  results  of  all  removal,  testing,  and  analysis  performed  under  the  work  plan  to  the 
regional  director  of 
ran 
slope/deformation  and  transverse  flux  inspection  tools  in  the  pipeline  and  reported  the 
findings to the Office of Pipeline Safety. (These tools are used to discover anomalies in 
the line, such as dents, corrosion, or cracking.) As a result of these internal inspections, 
anomalies meeting the repair criteria for the entire pipeline were reviewed, inspected, and 
repaired.  

the  Office  of  Pipeline  Safety.  Marathon  Ashland 

Postaccident Training 

Before  the  spill,  Marathon  Ashland  had  allocated  funds  for  and  ordered  (1)  a 
SCADA training simulator for its controllers and (2) a full-time training supervisor. The 
training supervisor began duties in March 2000. The simulator arrived on May 15, 2000, 

 

NTSB/PAB-01/02 

 

5 

and the first pipeline simulation model, of a Marathon Ashland 10-inch products system, 
was used to train 43 controllers. A second pipeline simulation, of a Marathon Ashland 
22-inch  crude  oil  system,  was  installed  on  October 6,  2000.  As  of  January  2001,  four 
controllers had completed training on this second simulation. Marathon Ashland intends 
the  simulator  training  to  help  its  controllers  recognize  and  react  to  problems  more 
effectively.  

Probable Cause 

The probable cause of the accident was fatigue cracking due to a dent in the pipe 
that,  in  combination  with  fluctuating  pressures  within  the  pipe,  produced  high  local 
stresses in the pipe wall. Contributing to the severity of the accident was the failure of the 
controller  and  supervisors to timely recognize the rupture, shut down the pipeline, and 
isolate the ruptured section of the pipeline. 

 

Approved: May 3, 2001 

 

NTSB/PAB-01/02

File: Capstone_Project-master/All_works/ Pipeline Accident Reports/PAB_text_files/textfile3
National Transportation Safety Board 

Washington, D.C. 20594 
Pipeline Accident Brief 

 

 
 
 
 
 
 

Pipeline Accident Number: 
Type of System: 
Accident Type: 
Location: 
 
Date and Time: 
Owner/Operator: 
Fatalities/Injuries: 
Damage/Clean Up Cost: 
Material Released: 
Quantity Released: 
Pipeline Pressure: 
 
Component Affected: 

 
 
 
 

 

 

 
 
 
 
 
 
 
 
 
 
 
 

DCA-00-MP-005 
Hazardous liquid 
Pipe failure and leak 
Greenville, Texas 
March 9, 2000, at 10:20 p.m., central standard time  
Explorer Pipeline Company 
None 
$18 million 
Gasoline 
Approximately 564,000 gallons 
705 pounds per square inch, gauge, (psig)  
at site of failure 
28-inch-diameter, American Petroleum Institute 
Specification 5LX, Grade X-52, 0.281-inch-wall-
thickness, DSAW (double seam submerged-arc 
welded) steel pipe 

 

The Accident 

On March 9, 2000, about 10:20 p.m., central standard time,1 a 28-inch-diameter 
pipeline  owned  and  operated  by  Explorer  Pipeline  Company  (Explorer)  ruptured  and 
released  13,436 barrels  (about  564,000 gallons)  of  gasoline.  The  pipeline  was  buried 
about 4 feet 6 inches under ranch land. The release site was near Greenville, Texas, about 
45 miles northeast of Dallas. 

Explorer’s  Greenville  pumping  station  on  the  28-inch  pipeline  was  about 
10.3 miles south and upstream of the rupture site. This station automatically shut down its 
two running pumping units when the rupture occurred. Before the failure, the pipeline had 
been  in  steady-state  operation,  and  its  flow  rate  was  approximately  20,000  barrels  per 
hour.  About  2 minutes  after  the  rupture  and  the  automatic  shutdown  of  the  Greenville 
pumping station, the pipeline controller (located in Tulsa, Oklahoma) started a different 
pumping unit at the Greenville pumping station in an effort to keep the entire pipeline 
balanced  and  operating.  Meanwhile,  the  operator  of  the  Greenville  pumping  station 
attempted to determine the cause of the automatic shutdown of his pumping units. The 
pumping  unit  that  the  controller  had  started  also  shut  down  automatically  after  about 
2 minutes. The controller shut down the entire line. After a few minutes, thinking that the 

                                                 
1 All times reported are central standard time. 

NTSB/PAB-01/03 
 

 

2 

cause of the initial shutdown had been a control valve problem, the controller restarted 
the line at a reduced rate. About 13 minutes later (around 10:49 p.m.), the controller shut 
the entire line down for evaluation. 

Leak Reporting and Response 

Individuals near the rupture began calling 911 soon after the pipeline failure. Other 
residents who detected the odor of gasoline called Explorer personnel because they were 
aware that the Explorer pipeline passed through the area.  

The released gasoline flowed a few hundred feet across the surrounding terrain and 
into a dry creek bed, which was a tributary to East Caddo Creek. From the tributary, the 
gasoline flowed downstream into East Caddo Creek. The banks of the tributary and creek 
contained the escaping gasoline as it flowed away from the ruptured pipe. 

Explorer  closed  remotely  operated  valves  at  pump  stations  about  10:59 p.m.  to 
isolate the ruptured section of pipeline. By 11:05 p.m., Explorer personnel were on the 
scene and meeting with emergency responders. About midnight, a local contractor arrived 
on  the  scene  to  construct  dams  across  East  Caddo  Creek  to  stop  the  flow  of  gasoline. 
About 1:30 a.m., Explorer personnel manually closed a mainline valve to further isolate 
the rupture area. 

By morning, three dams had been constructed across the East Caddo Creek. The 
leading edge of the escaping gasoline was eventually contained about 2 1/2 miles from 
the rupture site. Then, about 8:30 a.m. the morning after the rupture, heavy rains began to 
fall. The rain lasted throughout much of the day. An estimated 1.5 to 2 inches of rain fell 
in  the  area,  and  East  Caddo  Creek  rose  about  12 feet.  The  rising  waters  destroyed  the 
three  dams  that  had  been  constructed  in  the  night  and  allowed  the  gasoline  to  move 
further downstream.  

Work continued during the day, and the leading edge of the gasoline appeared to 
have been stopped about 15 miles from the rupture site, about 7 miles upstream of Lake 
Tawakoni.  The  lake  is  a  major  water  supply  for  Dallas  and  numerous  smaller 
communities.  After  the  accident,  the  chemical  MTBE  (methyl  tertiary  butyl  ether),  a 
component of the gasoline, was found in Lake Tawakoni.  

Preaccident Information 

The line pipe was 28 inches in diameter, with a wall thickness of 0.281 inch. The 
double  seam  submerged-arc  welded  pipe  had  been  manufactured  in  1970  by  the  Steel 
Company  of  Canada  to  conform  to  American  Petroleum  Institute  Specification  5LX, 

 

NTSB/PAB-01/03 
 

 

3 

Grade  X-52.  The  pipeline  had  been  constructed  in  1970.  The  soil  in  the  area  of  the 
rupture consisted of “gumbo” clay and limestone marl. Koppers Bitumastic pipe coating 
was applied during construction to this section of the line. 

An  in-line  inspection  tool  (“smart  pig”)  was  run  through  this  section  of  line  in 
1997. Anomalies meeting Explorer criteria were excavated, evaluated, and repaired. No 
anomalies meeting Explorer’s 1997 criteria were reported in the area of the March 2000 
failure during the in-line inspection, so the pipe was not visually examined at this location 
before the failure. 

Postaccident Examination of the Failed Pipe Segment 

Postaccident laboratory examination of the failed pipe segment showed that the 
rupture  area  had  a  typical  “fish-mouth  type”  crack;  when  one  looked  north  along  the 
pipeline, the crack was at about the 1 o’clock position on the pipe. The crack was about 
50 1/2 inches long, and its maximum width was about 6 3/4 inches. The ends of the crack 
were located off the edge of the longitudinal seam weld, and about the middle one-third 
of the crack was directly adjacent to the pipe’s longitudinal seam weld.  

The surface of the main fracture was examined. In the middle region, where the 
crack was located directly adjacent to the longitudinal seam weld, a portion of the fracture 
surface  appeared  relatively  smooth,  and  crack  arrest  marks  typical  of  fatigue  were 
observed.  Crack  arrest  lines  appeared  to  nearly  intersect  the  inner  edge  of  the  main 
fracture  surface,  but  the  fracture  plane  was  at  an  angle  of  about  45 degrees,  consistent 
with high-stress, low-cycle fatigue. In another region of the fracture surface adjacent to 
the outer edge, fracture features were obliterated by corrosion.  

The pipe coating in the rupture area appeared wrinkled and torn. The coating bore 
meandering cracks, ranging up to 2 1/2 inches wide, which exposed the pipeline surface. 
Corrosion pits were observed on the outer surface of the pipe in areas where the coating 
was cracked. The corrosion pitting was generally isolated, except in the area adjacent to 
the failure, where zones of continuous corrosion pitting were observed. Pitting was found 
on the longitudinal weld, and crack-like features were observed at the longitudinal weld 
boundary  in  some  of  the  pitted  areas.  The  crack-like  features  were  typical  of  a  weld 
defect, such as incomplete fusion. No crack-like features were observed in any pits not on 
the longitudinal weld. (Upon examination after the accident, Explorer noted that, during 
initial  construction  of  the  pipeline  section  surrounding  the  failure  site,  the  pipe  and 
coating may have been backfilled before the coating had cooled sufficiently. This could 
have caused extensive wrinkling in the coating, as well as pulling and tearing the coating 
materials.) 

 

NTSB/PAB-01/03 
 

 
Postaccident Activities 

4 

Before Explorer restarted the pipeline, it established a testing plan, which it gave 
the  U.S.  Department  of  Transportation’s  Research  and  Special  Programs 
to 
Administration (RSPA) for review and approval. The plan established repair procedures, 
required a pressure reduction to 20 percent below the calculated failure pressure of the 
pipe at the rupture location, set a refilling and startup procedure, and mandated a pipeline 
incident  review  that  addressed  controller  training  and  SCADA2  design  improvements, 
including  simulation  training.  Additional  in-line  testing  was  conducted,  and  several 
repairs  to  the  pipeline  were  made.  On  December 15,  2000,  RSPA  gave  Explorer 
permission to return pipeline operation to the operating pressures that had been in effect 
before the accident. 

Probable Cause 

The National Transportation Safety Board determines that the probable cause of 
the  pipeline  failure  was  corrosion-fatigue  cracking  that  initiated  at  the  edge  of  the 
longitudinal  seam  weld  at  a  likely  pre-existing  weld  defect.  Contributing  to  the failure 
was the loss of pipe coating integrity. 

 

July 6, 2001 

                                                 

2  Pipeline  controllers  use  SCADA  (supervisory  control  and  data  acquisition)  systems  to  remotely 
monitor  and  control  movement  through  pipelines.  Using  a  SCADA  system,  controllers can monitor flow 
rates and pressures along the lines, control valves, and pumps to adjust the flow at pump stations and other 
locations throughout the pipeline system. 

 

NTSB/PAB-01/03

File: Capstone_Project-master/All_works/ Pipeline Accident Reports/PAB_text_files/textfile4
R A SP

N
 

O

L U RIBUS UNUM 

E P

R

T

A

T

I

O
N

 

NAL  T

 

O
I
T
A
N

 

S

AFETY

 

 

 B O A R D

 

National Transportation Safety Board 

Washington, D.C. 20594 
Pipeline Accident Brief 

Accident No.:   
Type of System: 
Type of Accident: 
Location: 
 
Date and Time: 
Owner/Operator: 

 
 
 
 
 

 
 
 
 
 

 
 

 
 

 
Fatalities: 
Injuries: 
 
Property Damage and Losses:  
 
Material Released: 
 
 
 
Pressure: 
 
 
Type of Failure: 
 
Component Affected:  
 

DCA-03-MP-004 
Natural gas distribution 
Rupture, explosion, and fire 
Wilmington, Delaware 
July 2, 2003, at 1:44 p.m., eastern daylight time 
Delmarva  Power  and  Light  Company  doing 
business as Conectiv Power Delivery 
None 
14 
$300,000 
Natural gas 
6 to 8 inches water column 
Excavation damage 
1-1/4 inch steel service line 

The Accident 

On  July  2,  2003,  a  contractor  hired  by  the  city  of  Wilmington,  Delaware,  to 
replace  sidewalk  and  curbing  dug  into  an  unmarked  natural  gas  service  line  with  a 
backhoe. (See figure 1.) Although the service line did not leak where it was struck, the 
contact resulted in a break in the line inside the basement of 1816 West 3rd Street, where 
gas began to accumulate. A manager for the contractor said that he did not smell gas and 
therefore did not believe there was imminent danger and that he called an employee of 
the gas company and left a voice mail message. At approximately 1:44 p.m., an explosion 
destroyed  two  residences  and  damaged  two  others  to  the  extent  that  they  had  to  be 
demolished.  Other  nearby  residences  sustained  some  damage,  and  the  residents  on  the 
block  were  displaced  from  their  homes  for  about  a  week.  Three  contractor  employees 
sustained serious injuries. Eleven additional people sustained minor injuries. 

Preaccident Events 

Quickform Concrete Company was awarded a contract by the city of Wilmington 
to  replace  sidewalk  and  curbing  at  various  locations  specified  in  the  contract.  Tech 
Consultants was responsible for coordinating the sidewalk and curb improvements with 

 

1 
 

NTSB/PAB-04/01 

 

Quickform for the city. The contract noted that street addresses would be used to indicate 
general work locations but that the exact limits for the work would be marked out on site. 

 

Figure 1. Pulled natural gas service line. 

 

After  the  contract  was  issued,  Tech  Consultants  received  additional  address 
locations for this work. One such location was 1820 West 3rd Street. A Tech Consultants 
project  manager  surveyed  the  work  site  and  determined  that  sidewalk  and  curbing 
replacement  was  needed  in  front  of  the  residences  at  1816,  1818,  and  1820  West  3rd 
Street. On April 10, 2003, a sketch was prepared by Tech Consultants showing the work 
to be done in front of the three addresses. On June 23, 2003, Tech Consultants issued a 
change order to Quickform, which included the 1820 West 3rd Street address location in 
a list of additional address locations. Tech Consultants did not provide the 1816 and 1818 
addresses or sketch to Quickform. According to Tech Consultants, the city asked Tech 
Consultants not to provide these sketches to contractors because the scope of work could 
change and there was an expectation that the contractor would attend the work mark-out 
on site. 

The  contract  also  required  Quickform  to  have  the  underground  utilities  marked 
out before beginning excavation. On June 23, a Quickform manager called Miss Utility to 
have  underground  utilities  marked  for  1820  West  3rd  Street,  but  the  manager 
inadvertently called in an incorrect address: 820 West 3rd Street. 

 

2 
 

NTSB/PAB-04/01 

 

Conectiv Power Delivery provided gas through its pipeline distribution network to 
the residences on this block. On June 24, a Conectiv employee placed yellow paint marks 
on the ground in front of 1818, 1820, and 1822 West 3rd Street to mark the location of its 
underground service lines to those addresses. The Conectiv employee said that although 
the  Miss  Utility  information  noted  planned  excavation  at  820,  he  determined  that  the 
request for 820 was in error, and he proceeded to mark the correct 1820 address and the 
additional addresses of 1818 and 1822 to provide a further safety margin. 

In response to a June 30, 2003, request from the Quickform manager to mark out 
the  project  scope,  on  July  1,  a  Tech  Consultants  inspector  marked  in  white  paint  the 
sidewalk and curbing in front of 1816, 1818, and 1820 to indicate the scope of the work. 
The Tech Consultants inspector said that the project scope is normally marked out just 
days ahead of the work in order to (1) reduce the likelihood that those who live in the 
area will extend the marking in an attempt to get work done in front of their houses, and 
(2) limit the amount of open construction ongoing at any given time. Tech Consultants 
and  Quickform  said  that  about  half  the  time,  a  Quickform  representative  would 
accompany the Tech Consultants inspector when locations were being marked; however, 
on July 1, a Quickform representative did not accompany him. The inspector said that he 
did  not  routinely  look  for  signs  that  the  locations  of  underground  utilities  had  already 
been marked, and he could not recall noticing which addresses had been marked as he 
marked the job out in front of 1816, 1818, and 1820 West 3rd Street. 

On July 2, a Quickform crew arrived at the accident site location. The Quickform 
foreman said that he understood that the white paint marks defined the scope of work and 
that as a result he understood that his crew was to replace sidewalk and curbing in front 
of  1816,  1818,  and  1820.  He  also  said  that  because  he  didn’t  see  any  yellow  paint 
markings in front of 1816, he believed that there was no underground gas line there and 
that it was safe to excavate with a backhoe. 

On July 2, a Quickform backhoe contacted and pulled up an unmarked 1-1/4 inch 
steel service line serving 1816 West 3rd Street. Contractor employees estimated that the 
damage to the service line occurred at about 1:30 p.m. The crew was not aware that the 
action  of  pulling  the  service  line  outside  resulted  in  a  break  to  the  line  inside  the 
basement at 1816 West 3rd Street. Natural gas then began to accumulate in the residence. 
The Quickform crew said when they saw the damage, they stopped excavation activities 
and  notified  the  Quickform  manager  when  he  arrived  on  site  a  few  minutes  after  the 
service line was contacted. 

The line was not leaking outside,1 and the crewmembers and manager said that 
they did not smell a gas odor coming from the pulled line itself; however, four of the five 
crewmembers reported that they smelled a faint gas odor at other points along the block 
before the explosion. The Quickform manager called the Tech Consultants inspector to 
ask for the phone number of a Conectiv engineer to report the damage; cell phone records 
show  that  this  call  was  placed  at  1:31  p.m.  And  according  to  cell  phone  records,  the 
                                                 

1 Postaccident pressure tests established that the service line was not leaking outside. 

 

3 
 

NTSB/PAB-04/01 

 

manager placed a call at 1:34 p.m. to the Conectiv engineer’s phone, and the manager left 
a voice mail message.  

A  resident  of  1816  West  3rd  Street  said  that  she  smelled  a  strong  odor  in  her 
house at about 1:00 p.m. or shortly thereafter. She and her two children left the house, but 
she did not tell anyone about the odor. At 1:44 p.m., the explosion occurred. Eight other 
residents who lived on the block told investigators that they smelled a gas odor before the 
explosion.  Except  for  Quickform’s  voice  mail  to  Conectiv,  no  calls  were  placed  to 
Conectiv or the fire department about the damaged line or a leak before the explosion. 

Emergency Response 

Beginning at 1:45 p.m., the Wilmington Police Department’s dispatcher received 
numerous  telephone  calls  reporting  an  explosion  on  West  3rd  Street.  The  police 
department responded to the site to evacuate residents, conduct crowd and traffic control, 
and provide security. 

At  1:45  p.m.,  the  Wilmington  Fire  Department  initially  dispatched  two  engine 
companies, a ladder company, and a battalion chief. At 1:48 p.m., the first responding 
city  ambulance  arrived  at  the  accident  site.  New  Castle  County  Emergency  Medical 
Services (EMS) received the initial dispatch and was en route to the scene at 1:49 p.m. At 
1:50 p.m., the first fire department units arrived at the site. At 1:53 p.m., the first EMS 
responders  arrived  at  the  site.  At  1:53 p.m.,  the  deputy  chief  of  operations  for  the  fire 
department arrived at the site and assumed incident command. 

Postaccident Excavation Procedures 

In  September  2003,  Tech  Consultants  modified  the  contracts  for  sidewalk  and 
curb  improvements  to  require  the  contractor  to  be  present  for  marking  out  the  project 
scope, and then to call Miss Utility to have the underground utilities marked out for the 
project scope.  

Since  the  accident,  Quickform  has  developed  written  safety  procedures  that 
instruct  employees  to  verify  that  underground  utilities  are  marked  before  beginning 
excavation  and  to  call  emergency  numbers  if  a  natural  gas  line  is  hit.  The  Quickform 
manager  advised  that  the  company’s  interpretation  of  a  hit  line  includes  a  line  that  is 
pulled. 

Occupational Safety and Health Administration 

The U.S. Department of Labor’s Occupational Safety and Health Administration 
(OSHA)  investigated  this  accident.  Title  29  Code  of  Federal  Regulations  (CFR) 

 

4 
 

NTSB/PAB-04/01 

 

1926.651  establishes  excavation  requirements  designed 
to 
underground  utilities,  including  a  requirement  to  establish  the  location  of  underground 
installations  before  opening  an  excavation.  On  December  3,  2003,  OSHA  issued  a 
citation and notification of penalty to Quickform for not contacting Miss Utility before 
excavating in front of 1816 West 3rd Street. 

to  prevent  damage 

As  a  result  of  its  investigation  of  a  natural  gas  pipeline  accident  in  St.  Cloud, 
Minnesota,  on  December  11,  1998,2  the  Safety  Board  made  the  following  safety 
recommendation to OSHA: 

P-00-2 
Require  excavators  to  notify  the  pipeline  operator  immediately  if  their 
work  damages  a  pipeline  and  to  call  911  or  other  local  emergency 
response number immediately if the damage results in a release of natural 
gas or other hazardous substance or potentially endangers life, health, or 
property.  

In  response  to  this  safety  recommendation,  on  June  13,  2003,  OSHA  issued  a 
Safety and Health Information Bulletin that advises contractors on the hazards of striking 
underground gas lines during excavation work. The bulletin recommended informing the 
pipeline  operator  immediately  if  the  excavator  causes  damage  to  a  pipeline  and  to 
immediately contact emergency authorities if the damage results in a release of natural 
gas or other hazardous substances. 

Common Ground Alliance Best Practices 

The Common Ground Alliance provides a guide to underground utility damage 
prevention best practices in use throughout the United States. These best practices speak 
to the value of effective communication among those involved in excavation activities. A 
best practice notes the value of premarking the excavation area before the one-call3 and 
before the locator arrives on site as a means of communicating where the excavation is to 
occur. A best practice advises that upon arrival at the excavation site, excavators should 
verify that the dig site matches the one-call request.  

Another  best  practice,  which  came  about  in  response  to  another  safety 
recommendation issued as a result of the Safety Board’s investigation of the St. Cloud, 
Minnesota,  accident,  states  that  excavators  should  notify  the  pipeline  operator 
immediately if their work damages a pipeline and to call 911 or other local emergency 
                                                 

2 National Transportation Safety Board, Natural Gas Pipeline Rupture and Subsequent Explosion in St. 
Cloud, Minnesota, December 11, 1998. Pipeline Accident Report NTSB/PAR-00/01 (Washington, D.C.: 
NTSB, 2000). 

3 The one-call system, the name of which varies from State to State, allows excavators, with a single 
call,  to  notify  all  underground  facility  owners  who  are  members  of  the  one-call  system  of  planned 
excavation so the locations of the various facilities can be marked.  

 

5 
 

NTSB/PAB-04/01 

 

response number immediately if the damage results in a release of natural gas or other 
hazardous substance or potentially endangers life, health, or property.4  

Public Education 

In  September  2002,  Conectiv  included  a  natural  gas  informational  insert  in  the 
utility bills of its natural gas customers. As part of its public education program, Conectiv 
mailed this type of insert to its natural gas customers approximately once per year. The 
insert included advice to customers that if the odor was extremely strong to evacuate the 
premises and call Conectiv. 

Title  49  CFR  192.616  requires  that  pipeline  operators  establish  a  continuing 
education  program  to  enable  the  public  to  recognize  a  gas  pipeline  emergency  for  the 
purpose of reporting it to the operator or appropriate public officials. 

The  Safety  Board  has  long  been  concerned  about  the  issue  of  pipeline  public 
education  programs,  including  the  content,  distribution,  and  effectiveness  of  pipeline 
operators’ safety materials for both hazardous liquid and natural gas pipelines. As a result 
of  its  investigation  of  a  liquid  butane  pipeline  accident  near  Lively,  Texas,  on 
August 24, 1996,5  the  Safety  Board  recommended  that  the  Research  and  Special 
Programs Administration (RSPA): 

P-98-38 
Revise 49 Code of Federal Regulations Part 195 to require that pipeline 
operators periodically evaluate the effectiveness of their public education 
programs using scientific techniques. 

In December 2003, the American Petroleum Institute published its Recommended 
Practice  (RP)  1162  Public  Awareness  Programs  for  Pipeline  Operators.  This  standard 
calls  for  pipeline  operators  to  periodically  evaluate  the  effectiveness  of  their  public 
education programs. RSPA has advised the Safety Board that organizations representing 
essentially  the  entire  gas  and  hazardous  liquid  pipeline  industry  have  urged  RSPA  to 
incorporate RP 1162 into the pipeline safety regulations and that RSPA is committed to 
incorporating by reference RP 1162 into the pipeline safety regulation (49 CFR Parts 192 
and  195).  As  a  result,  the  Safety  Board,  on  November  21,  2003,  classified  Safety 
Recommendation P-98-38 “ClosedAcceptable Action.” 

                                                 

4 Safety Recommendation P-00-1. 
5  National  Transportation  Safety  Board,  Pipeline  Rupture,  Liquid  Butane  Release  and  Fire,  Lively, 

Texas, August 24, 1996. Pipeline Accident Report NTSB/PAR-98/02 (Washington, D.C.: NTSB, 1998). 

 

6 
 

NTSB/PAB-04/01 

 

Probable Cause: 

The National Transportation Safety Board determines that the probable cause of 
the  July  2,  2003,  natural  gas  explosion  in  Wilmington,  Delaware,  was  the  failure  of 
Quickform to verify that all underground facilities were marked within the proposed dig 
site  before  beginning  excavation.  Contributing  to  the  accident  was  the  failure  of  Tech 
Consultants  and  Quickform  to  effectively  communicate  about  the  project  scope. 
Contributing to the severity of the accident was the failure of Quickform employees to 
immediately notify the utility owner and emergency authorities when they realized they 
had struck and pulled up a gas service line.  

Adopted: April 6, 2004 

 

7 
 

NTSB/PAB-04/01
